Repository: qillscode/material-chassis

# Chassis Material Rating Predictor

Proyek ini adalah aplikasi Streamlit untuk memprediksi rating material (skala 1-5) untuk sasis otomotif berdasarkan properti mekanik (Su, Sy, E, G, μ, ρ) dan tipe material. Ide dan pendekatan diadaptasi dari penelitian Nawale et al., *Design automation and CAD customization of an EV chassis* (J. Phys.: Conf. Ser. 2601, 012014, 2023).

## Fitur
- Antarmuka web sederhana dengan dua mode:
  - Mode 1: pilih tipe material, auto-fill properti elastis tipikal, lalu prediksi rating.
  - Mode 2: masukkan manual semua properti material, termasuk opsi satuan MPa/GPa untuk E dan G.
- Visualisasi distribusi keyakinan (probabilitas) untuk rating 1-5.
- Ringkasan input yang ditampilkan setelah prediksi.

## Persyaratan
Lihat `requirements.txt` (disediakan). Paket utama:
- streamlit
- pandas, numpy
- scikit-learn, joblib
- lightgbm
- plotly

## Menjalankan Aplikasi
1. (Opsional) Aktifkan virtual environment Anda.
2. Instal dependensi:
   ```powershell
   pip install -r requirements.txt
   ```
3. Jalankan aplikasi Streamlit:
   ```powershell
   streamlit run app3.py
   ```
4. Buka URL lokal yang ditampilkan oleh Streamlit (biasanya http://localhost:8501).

## Struktur Berkas Penting
- `app3.py`  aplikasi Streamlit utama.
- `requirements.txt`  daftar dependensi Python.
- `material_database.csv` dan `Data/Data Rating.csv`  data properti material dan label rating yang digunakan untuk pelatihan/prediksi.

## Referensi
- Nawale, P., Kanade, A., Nannaware, B., Sagalgile, A., Chougule, N., & Patange, A. (2023). Design automation and CAD customization of an EV chassis. *Journal of Physics: Conference Series*, 2601, 012014. https://doi.org/10.1088/1742-6596/2601/1/012014

File: Data/material_database.csv (part 1 of 3)
Material,Material_Type,Su,Sy,E,G,mu,Ro,Material_Type_Encoded
ANSI Steel SAE 1015 as-rolled,Steel,421.0,314.0,207000.0,79000.0,0.3,7860.0,4
ANSI Steel SAE 1015 normalized,Steel,424.0,324.0,207000.0,79000.0,0.3,7860.0,4
ANSI Steel SAE 1015 annealed,Steel,386.0,284.0,207000.0,79000.0,0.3,7860.0,4
ANSI Steel SAE 1020 as-rolled,Steel,448.0,331.0,207000.0,79000.0,0.3,7860.0,4
ANSI Steel SAE 1020 normalized,Steel,441.0,346.0,207000.0,79000.0,0.3,7860.0,4
ANSI Steel SAE 1020 annealed,Steel,395.0,295.0,207000.0,79000.0,0.3,7860.0,4
ANSI Steel SAE 1022 as-rolled,Steel,503.0,359.0,207000.0,79000.0,0.3,7860.0,4
ANSI Steel SAE 1022 normalized,Steel,483.0,359.0,207000.0,79000.0,0.3,7860.0,4
ANSI Steel SAE 1022 annealed,Steel,450.0,317.0,207000.0,79000.0,0.3,7860.0,4
ANSI Steel SAE 1030 as-rolled,Steel,552.0,345.0,207000.0,79000.0,0.3,7860.0,4
ANSI Steel SAE 1030 normalized,Steel,517.0,345.0,207000.0,79000.0,0.3,7860.0,4
ANSI Steel SAE 1030 annealed,Steel,464.0,341.0,207000.0,79000.0,0.3,7860.0,4
ANSI Steel SAE 1030 tempered at 400 F,Steel,848.0,648.0,207000.0,79000.0,0.3,7860.0,4
ANSI Steel SAE 1040 as-rolled,Steel,621.0,414.0,207000.0,79000.0,0.3,7860.0,4
ANSI Steel SAE 1040 normalized,Steel,590.0,374.0,207000.0,79000.0,0.3,7860.0,4
ANSI Steel SAE 1040 annealed,Steel,519.0,353.0,207000.0,79000.0,0.3,7860.0,4
ANSI Steel SAE 1040 tempered at 400 F,Steel,779.0,593.0,207000.0,79000.0,0.3,7860.0,4
ANSI Steel SAE 1050 as-rolled,Steel,724.0,414.0,207000.0,79000.0,0.3,7860.0,4
ANSI Steel SAE 1050 normalized,Steel,748.0,427.0,207000.0,79000.0,0.3,7860.0,4
ANSI Steel SAE 1050 annealed,Steel,636.0,365.0,207000.0,79000.0,0.3,7860.0,4
ANSI Steel SAE 1050 tempered at 600 F,Steel,979.0,724.0,207000.0,79000.0,0.3,7860.0,4
ANSI Steel SAE 1060 as-rolled,Steel,814.0,483.0,207000.0,79000.0,0.3,7860.0,4
ANSI Steel SAE 1060 normalized,Steel,776.0,421.0,207000.0,79000.0,0.3,7860.0,4
ANSI Steel SAE 1060 annealed,Steel,626.0,372.0,207000.0,79000.0,0.3,7860.0,4
ANSI Steel SAE 1060 tempered at 600 F,Steel,1103.0,779.0,207000.0,79000.0,0.3,7860.0,4
ANSI Steel SAE 1080 as-rolled,Steel,965.0,586.0,207000.0,79000.0,0.3,7860.0,4
ANSI Steel SAE 1080 normalized,Steel,1010.0,524.0,207000.0,79000.0,0.3,7860.0,4
ANSI Steel SAE 1080 annealed,Steel,615.0,376.0,207000.0,79000.0,0.3,7860.0,4
ANSI Steel SAE 1080 tempered at 600 F,Steel,1252.5,867.5,207000.0,79000.0,0.3,7860.0,4
ANSI Steel SAE 1095 as-rolled,Steel,965.0,572.0,207000.0,79000.0,0.3,7860.0,4
ANSI Steel SAE 1095 normalized,Steel,1014.0,500.0,207000.0,79000.0,0.3,7860.0,4
ANSI Steel SAE 1095 annealed,Steel,657.0,379.0,207000.0,79000.0,0.3,7860.0,4
ANSI Steel SAE 1095 tempered at 400 F,Steel,1252.5,827.0,207000.0,79000.0,0.3,7860.0,4
ANSI Steel SAE 1117 as-rolled,Steel,487.0,305.0,207000.0,79000.0,0.3,7860.0,4
ANSI Steel SAE 1117 normalized,Steel,467.0,303.0,207000.0,79000.0,0.3,7860.0,4
ANSI Steel SAE 1117 annealed,Steel,429.0,279.0,207000.0,79000.0,0.3,7860.0,4
ANSI Steel SAE 1118 as-rolled,Steel,521.0,316.0,207000.0,79000.0,0.3,7860.0,4
ANSI Steel SAE 1118 normalized,Steel,477.0,319.0,207000.0,79000.0,0.3,7860.0,4
ANSI Steel SAE 1118 annealed,Steel,450.0,284.0,207000.0,79000.0,0.3,7860.0,4
ANSI Steel SAE 1137 as-rolled,Steel,627.0,379.0,207000.0,79000.0,0.3,7860.0,4
ANSI Steel SAE 1137 normalized,Steel,669.0,396.0,207000.0,79000.0,0.3,7860.0,4
ANSI Steel SAE 1137 annealed,Steel,584.0,345.0,207000.0,79000.0,0.3,7860.0,4
ANSI Steel SAE 1137 tempered at 400 F,Steel,1082.0,867.5,207000.0,79000.0,0.3,7860.0,4
ANSI Steel SAE 1141 as-rolled,Steel,676.0,359.0,207000.0,79000.0,0.3,7860.0,4
ANSI Steel SAE 1141 normalized,Steel,707.0,405.0,207000.0,79000.0,0.3,7860.0,4
ANSI Steel SAE 1141 annealed,Steel,598.0,353.0,207000.0,79000.0,0.3,7860.0,4
ANSI Steel SAE 1141 tempered at 400 F,Steel,1252.5,867.5,207000.0,79000.0,0.3,7860.0,4
ANSI Steel SAE 1144 as-rolled,Steel,703.0,421.0,207000.0,79000.0,0.3,7860.0,4
ANSI Steel SAE 1144 normalized,Steel,667.0,400.0,207000.0,79000.0,0.3,7860.0,4
ANSI Steel SAE 1144 annealed,Steel,584.0,346.0,207000.0,79000.0,0.3,7860.0,4
ANSI Steel SAE 1144 tempered at 400 F,Steel,876.0,627.0,207000.0,79000.0,0.3,7860.0,4
ANSI Steel SAE 1340 normalized,Steel,836.0,558.0,207000.0,79000.0,0.3,7860.0,4
ANSI Steel SAE 1340 annealed,Steel,703.0,436.0,207000.0,79000.0,0.3,7860.0,4
ANSI Steel SAE 1340 tempered at 400 F,Steel,1252.5,867.5,207000.0,79000.0,0.3,7860.0,4
ANSI Steel SAE 3140 normalized,Steel,891.0,600.0,207000.0,79000.0,0.3,7860.0,4
ANSI Steel SAE 3140 annealed,Steel,689.0,422.0,207000.0,79000.0,0.3,7860.0,4
ANSI Steel SAE 4037 tempered at 400 F,Steel,1027.0,758.0,207000.0,79000.0,0.3,7860.0,4
ANSI Steel SAE 4042 tempered at 400 F,Steel,1252.5,867.5,207000.0,79000.0,0.3,7860.0,4
ANSI Steel SAE 4130 normalized,Steel,669.0,436.0,207000.0,79000.0,0.3,7860.0,4
ANSI Steel SAE 4130 annealed,Steel,560.0,360.0,207000.0,79000.0,0.3,7860.0,4
ANSI Steel SAE 4130 tempered at 400 F,Steel,1252.5,867.5,207000.0,79000.0,0.3,7860.0,4
ANSI Steel SAE 4140 normalized,Steel,1020.0,655.0,207000.0,79000.0,0.3,7860.0,4
ANSI Steel SAE 4140 annealed,Steel,655.0,417.0,207000.0,79000.0,0.3,7860.0,4
ANSI Steel SAE 4140 tempered at 400 F,Steel,1252.5,867.5,207000.0,79000.0,0.3,7860.0,4
ANSI Steel SAE 4150 normalized,Steel,1155.0,734.0,207000.0,79000.0,0.3,7860.0,4
ANSI Steel SAE 4150 annealed,Steel,729.0,379.0,207000.0,79000.0,0.3,7860.0,4
ANSI Steel SAE 4150 tempered at 400 F,Steel,1252.5,867.5,207000.0,79000.0,0.3,7860.0,4
ANSI Steel SAE 4320 normalized,Steel,793.0,464.0,207000.0,79000.0,0.3,7860.0,4
ANSI Steel SAE 4320 annealed,Steel,579.0,425.0,207000.0,79000.0,0.3,7860.0,4
ANSI Steel SAE 4340 normalized,Steel,1252.5,862.0,207000.0,79000.0,0.3,7860.0,4
ANSI Steel SAE 4340 annealed,Steel,745.0,472.0,207000.0,79000.0,0.3,7860.0,4
ANSI Steel SAE 4340 tempered at 400 F,Steel,1252.5,867.5,207000.0,79000.0,0.3,7860.0,4
ANSI Steel SAE 4620 normalized,Steel,574.0,366.0,207000.0,79000.0,0.3,7860.0,4
ANSI Steel SAE 4620 annealed,Steel,512.0,372.0,207000.0,79000.0,0.3,7860.0,4
ANSI Steel SAE 4820 normalized,Steel,755.0,484.0,207000.0,79000.0,0.3,7860.0,4
ANSI Steel SAE 4820 annealed,Steel,681.0,464.0,207000.0,79000.0,0.3,7860.0,4
ANSI Steel SAE 5046 tempered at 400 F,Steel,1252.5,867.5,207000.0,79000.0,0.3,7860.0,4
ANSI Steel SAE 5130 tempered at 400 F,Steel,1252.5,867.5,207000.0,79000.0,0.3,7860.0,4
ANSI Steel SAE 5140 normalized,Steel,793.0,472.0,207000.0,79000.0,0.3,7860.0,4
ANSI Steel SAE 5140 annealed,Steel,572.0,293.0,207000.0,79000.0,0.3,7860.0,4
ANSI Steel SAE 5140 tempered at 400 F,Steel,1252.5,867.5,207000.0,79000.0,0.3,7860.0,4
ANSI Steel SAE 5150 normalized,Steel,870.0,529.0,207000.0,79000.0,0.3,7860.0,4
ANSI Steel SAE 5150 annealed,Steel,676.0,357.0,207000.0,79000.0,0.3,7860.0,4
ANSI Steel SAE 5150 tempered at 400 F,Steel,1252.5,867.5,207000.0,79000.0,0.3,7860.0,4
ANSI Steel SAE 5160 normalized,Steel,957.0,531.0,207000.0,79000.0,0.3,7860.0,4
ANSI Steel SAE 5160 annealed,Steel,722.0,276.0,207000.0,79000.0,0.3,7860.0,4
ANSI Steel SAE 5160 tempered at 400 F,Steel,1252.5,867.5,207000.0,79000.0,0.3,7860.0,4
ANSI Steel SAE 6150 normalized,Steel,939.0,615.0,207000.0,79000.0,0.3,7860.0,4
ANSI Steel SAE 6150 annealed,Steel,667.0,412.0,207000.0,79000.0,0.3,7860.0,4
ANSI Steel SAE 6150 tempered at 400 F,Steel,1252.5,867.5,207000.0,79000.0,0.3,7860.0,4
ANSI Steel SAE 8620 normalized,Steel,633.0,357.0,207000.0,79000.0,0.3,7860.0,4
ANSI Steel SAE 8620 annealed,Steel,536.0,385.0,207000.0,79000.0,0.3,7860.0,4
ANSI Steel SAE 8630 normalized,Steel,650.0,429.0,207000.0,79000.0,0.3,7860.0,4
ANSI Steel SAE 8630 annealed,Steel,564.0,372.0,207000.0,79000.0,0.3,7860.0,4
ANSI Steel SAE 8630 tempered at 400 F,Steel,1252.5,867.5,207000.0,79000.0,0.3,7860.0,4
ANSI Steel SAE 8640 tempered at 400 F,Steel,1252.5,867.5,207000.0,79000.0,0.3,7860.0,4
ANSI Steel SAE 8650 normalized,Steel,1024.0,688.0,207000.0,79000.0,0.3,7860.0,4
ANSI Steel SAE 8650 annealed,Steel,715.0,386.0,207000.0,79000.0,0.3,7860.0,4
ANSI Steel SAE 8650 tempered at 400 F,Steel,1252.5,867.5,207000.0,79000.0,0.3,7860.0,4
ANSI Steel SAE 8660 tempered at 800 F,Steel,1252.5,867.5,207000.0,79000.0,0.3,7860.0,4
ANSI Steel SAE 8740 normalized,Steel,929.0,607.0,207000.0,79000.0,0.3,7860.0,4
ANSI Steel SAE 8740 annealed,Steel,695.0,415.0,207000.0,79000.0,0.3,7860.0,4
ANSI Steel SAE 8740 tempered at 400 F,Steel,1252.5,867.5,207000.0,79000.0,0.3,7860.0,4
ANSI Steel SAE 9255 normalized,Steel,933.0,579.0,207000.0,79000.0,0.3,7860.0,4
ANSI Steel SAE 9255 annealed,Steel,774.0,486.0,207000.0,79000.0,0.3,7860.0,4
ANSI Steel SAE 9255 tempered at 400 F,Steel,1252.5,867.5,207000.0,79000.0,0.3,7860.0,4
ANSI Steel SAE 9260 tempered at 800 F,Steel,1252.5,867.5,207000.0,79000.0,0.3,7860.0,4
ANSI Steel SAE 9310 normalized,Steel,907.0,571.0,207000.0,79000.0,0.3,7860.0,4
ANSI Steel SAE 9310 annealed,Steel,820.0,440.0,207000.0,79000.0,0.3,7860.0,4
ANSI Steel SAE 30201 annealed,Steel,793.0,379.0,193000.0,140000.0,0.3,8030.0,4
ANSI Steel SAE 30201 1/4-hard,Steel,862.0,517.0,193000.0,140000.0,0.3,8030.0,4
ANSI Steel SAE 30201 1/2-hard,Steel,1034.0,758.0,193000.0,140000.0,0.3,8030.0,4
ANSI Steel SAE 30201 3/4-hard,Steel,1207.0,867.5,193000.0,140000.0,0.3,8030.0,4
ANSI Steel SAE 30201 Full-hard,Steel,1252.5,867.5,193000.0,140000.0,0.3,8030.0,4
ANSI Steel SAE 30202 annealed,Steel,724.0,379.0,193000.0,140000.0,0.3,8030.0,4
ANSI Steel SAE 30202 1/4-hard,Steel,862.0,517.0,193000.0,140000.0,0.3,8030.0,4
ANSI Steel SAE 30301 annealed,Steel,758.0,276.0,193000.0,140000.0,0.3,8030.0,4
ANSI Steel SAE 30301 1/4-hard,Steel,862.0,517.0,193000.0,140000.0,0.3,8030.0,4
ANSI Steel SAE 30301 1/2-hard,Steel,1034.0,758.0,193000.0,140000.0,0.3,8030.0,4
ANSI Steel SAE 30301 3/4-hard,Steel,1207.0,867.5,193000.0,140000.0,0.3,8030.0,4
ANSI Steel SAE 30301 Full-hard,Steel,1252.5,867.5,193000.0,140000.0,0.3,8030.0,4
ANSI Steel SAE 30302 annealed,Steel,621.0,255.0,193000.0,140000.0,0.3,8030.0,4
ANSI Steel SAE 30302 1/4-hard,Steel,862.0,517.0,193000.0,140000.0,0.3,8030.0,4
ANSI Steel SAE 30302B annealed,Steel,655.0,276.0,193000.0,140000.0,0.3,8030.0,4
ANSI Steel SAE 30303 annealed,Steel,621.0,241.0,193000.0,140000.0,0.3,8030.0,4
ANSI Steel SAE 30304 annealed,Steel,586.0,241.0,193000.0,140000.0,0.3,8030.0,4
ANSI Steel SAE 30304L annealed,Steel,552.0,207.0,193000.0,140000.0,0.3,8030.0,4
ANSI Steel SAE 30305 annealed,Steel,586.0,255.0,193000.0,140000.0,0.3,8030.0,4
ANSI Steel SAE 30308 annealed,Steel,586.0,241.0,193000.0,140000.0,0.3,8030.0,4
ANSI Steel SAE 30309 annealed,Steel,621.0,276.0,193000.0,140000.0,0.3,8030.0,4
ANSI Steel SAE 30310 annealed,Steel,655.0,276.0,193000.0,140000.0,0.3,8030.0,4
ANSI Steel SAE 30314 annealed,Steel,689.0,345.0,193000.0,140000.0,0.3,8030.0,4
ANSI Steel SAE 30316 annealed,Steel,586.0,241.0,193000.0,140000.0,0.3,8030.0,4
ANSI Steel SAE 30316L annealed,Steel,538.0,207.0,193000.0,140000.0,0.3,8030.0,4
ANSI Steel SAE 30317 annealed,Steel,621.0,276.0,193000.0,140000.0,0.3,8030.0,4
ANSI Steel SAE 30321 annealed,Steel,600.0,241.0,193000.0,140000.0,0.3,8030.0,4
ANSI Steel SAE 30347 annealed,Steel,634.0,241.0,193000.0,140000.0,0.3,8030.0,4
ANSI Steel SAE 30348 annealed,Steel,634.0,241.0,193000.0,140000.0,0.3,8030.0,4
ANSI Steel SAE 51403 annealed,Steel,517.0,276.0,200000.0,140000.0,0.3,8030.0,4
ANSI Steel SAE 51403 tempered at 400 F,Steel,1252.5,867.5,200000.0,140000.0,0.3,8030.0,4
ANSI Steel SAE 51405 annealed,Steel,483.0,276.0,200000.0,140000.0,0.3,8030.0,4
ANSI Steel SAE 51410 annealed,Steel,517.0,276.0,200000.0,140000.0,0.3,8030.0,4
ANSI Steel SAE 51410 tempered at 400 F,Steel,1252.5,867.5,200000.0,140000.0,0.3,8030.0,4
ANSI Steel SAE 51414 annealed,Steel,827.0,655.0,200000.0,140000.0,0.3,8030.0,4
ANSI Steel SAE 51414 tempered at 400 F,Steel,1252.5,867.5,200000.0,140000.0,0.3,8030.0,4
ANSI Steel SAE 51416 annealed,Steel,517.0,276.0,200000.0,140000.0,0.3,8030.0,4
ANSI Steel SAE 51416 tempered at 400 F,Steel,1252.5,867.5,200000.0,140000.0,0.3,8030.0,4
ANSI Steel SAE 51420 annealed,Steel,655.0,345.0,200000.0,140000.0,0.3,8030.0,4
ANSI Steel SAE 51420 tempered at 600 F,Steel,1252.5,867.5,200000.0,140000.0,0.3,8030.0,4
ANSI Steel SAE 51430 annealed,Steel,517.0,310.0,200000.0,140000.0,0.3,8030.0,4
ANSI Steel SAE 51430F annealed,Steel,552.0,379.0,200000.0,140000.0,0.3,8030.0,4
ANSI Steel SAE 51431 annealed,Steel,862.0,655.0,200000.0,140000.0,0.3,8030.0,4
ANSI Steel SAE 51431 tempered at 400 F,Steel,1252.5,867.5,200000.0,140000.0,0.3,8030.0,4
ANSI Steel SAE 51440A annealed,Steel,724.0,414.0,200000.0,140000.0,0.3,8030.0,4
ANSI Steel SAE 51440A tempered at 600 F,Steel,1252.5,867.5,200000.0,140000.0,0.3,8030.0,4
ANSI Steel SAE 51440C annealed,Steel,758.0,448.0,200000.0,140000.0,0.3,8030.0,4
ANSI Steel SAE 51440C tempered at 600 F,Steel,1252.5,867.5,200000.0,140000.0,0.3,8030.0,4
ANSI Steel SAE 51446 annealed,Steel,552.0,345.0,200000.0,140000.0,0.3,8030.0,4
ANSI Steel SAE 51501 annealed,Steel,483.0,207.0,200000.0,140000.0,0.3,8030.0,4
ANSI Steel SAE 51502 annealed,Steel,483.0,207.0,200000.0,140000.0,0.3,8030.0,4
ANSI Grey cast iron class 20 ,Iron,138.0,138.0,80000.0,32000.0,0.26999999999999996,7160.0,2
ANSI Grey cast iron class 25 ,Iron,172.0,172.0,98000.0,39000.0,0.26999999999999996,7160.0,2
ANSI Grey cast iron class 30 ,Iron,207.0,207.0,100000.0,40000.0,0.26999999999999996,7160.0,2
ANSI Grey cast iron class 35 ,Iron,241.0,241.0,110000.0,44000.0,0.26999999999999996,7160.0,2
ANSI Grey cast iron class 40 ,Iron,276.0,276.0,117000.0,47000.0,0.26999999999999996,7160.0,2
ANSI Grey cast iron class 50 ,Iron,345.0,345.0,124000.0,50000.0,0.26999999999999996,7160.0,2
ANSI Grey cast iron class 60 ,Iron,414.0,414.0,137000.0,55000.0,0.26999999999999996,7160.0,2
ANSI Malleable cast iron ,Iron,276.0,207.0,172000.0,68000.0,0.27,7160.0,2
ANSI Malleable cast iron ,Iron,414.0,317.0,172000.0,68000.0,0.27,7160.0,2
ANSI Malleable cast iron ,Iron,552.0,427.0,172000.0,68000.0,0.27,7160.0,2
ANSI Malleable cast iron ,Iron,689.0,538.0,172000.0,68000.0,0.27,7160.0,2
ANSI Nodular cast iron ,Iron,414.0,276.0,159000.0,66000.0,0.26999999999999996,7160.0,2
ANSI Nodular cast iron ,Iron,552.0,365.0,159000.0,66000.0,0.26999999999999996,7160.0,2
ANSI Nodular cast iron ,Iron,689.0,455.0,159000.0,66000.0,0.26999999999999996,7160.0,2
ANSI Nodular cast iron ,Iron,827.0,552.0,159000.0,66000.0,0.26999999999999996,7160.0,2
ANSI Copper Alloy C80100 ,Copper Alloy,172.0,62.0,108000.0,40000.0,0.35,8910.0,1
ANSI High-Copper Alloy C81300 ,Copper Alloy,365.0,248.0,108000.0,40000.0,0.35,8910.0,1
ANSI High-Copper Alloy C81500 ,Copper Alloy,352.0,276.0,108000.0,40000.0,0.35,8910.0,1
ANSI High-Copper Alloy C81700 ,Copper Alloy,634.0,469.0,108000.0,40000.0,0.35,8910.0,1
ANSI Red brass C83300 ,Copper Alloy,221.0,69.0,100000.0,37000.0,0.34,8500.0,1
ANSI Red brass C83400 ,Copper Alloy,241.0,69.0,100000.0,37000.0,0.34,8500.0,1
ANSI Red brass C83600 ,Copper Alloy,255.0,117.0,100000.0,37000.0,0.34,8500.0,1
ANSI Red brass C83800 ,Copper Alloy,241.0,110.0,100000.0,37000.0,0.34,8500.0,1
ANSI Semi-red Brass C84200 ,Copper Alloy,241.0,97.0,100000.0,37000.0,0.34,8500.0,1
ANSI Semi-red Brass C84400 ,Copper Alloy,234.0,97.0,100000.0,37000.0,0.34,8500.0,1
ANSI Semi-red Brass C84500 ,Copper Alloy,241.0,97.0,100000.0,37000.0,0.34,8500.0,1
ANSI Semi-red Brass C84800 ,Copper Alloy,241.0,97.0,100000.0,37000.0,0.34,8500.0,1
ANSI Yellow Brass C85200 ,Copper Alloy,262.0,90.0,100000.0,37000.0,0.34,8500.0,1
ANSI Yellow Brass C85400 ,Copper Alloy,234.0,83.0,100000.0,37000.0,0.34,8500.0,1
ANSI Yellow Brass C85500 ,Copper Alloy,414.0,159.0,100000.0,37000.0,0.34,8500.0,1
ANSI Yellow Brass C85700 ,Copper Alloy,345.0,124.0,100000.0,37000.0,0.34,8500.0,1
ANSI Yellow Brass C85800 ,Copper Alloy,379.0,207.0,100000.0,37000.0,0.34,8500.0,1
ANSI Manganese Bronze C86100 ,Copper Alloy,655.0,345.0,120000.0,45000.0,0.31,8800.0,1
ANSI Manganese Bronze C86200 ,Copper Alloy,655.0,331.0,120000.0,45000.0,0.31,8800.0,1
ANSI Manganese Bronze C86300 ,Copper Alloy,793.0,572.0,120000.0,45000.0,0.31,8800.0,1
ANSI Manganese Bronze C86400 ,Copper Alloy,448.0,172.0,120000.0,45000.0,0.31,8800.0,1
ANSI Manganese Bronze C86500 ,Copper Alloy,490.0,193.0,120000.0,45000.0,0.31,8800.0,1
ANSI Manganese Bronze C86700 ,Copper Alloy,586.0,290.0,120000.0,45000.0,0.31,8800.0,1
ANSI Manganese Bronze C86800 ,Copper Alloy,565.0,262.0,120000.0,45000.0,0.31,8800.0,1
ANSI Silicon Brass C87200 ,Copper Alloy,379.0,172.0,120000.0,45000.0,0.31,8800.0,1
ANSI Silicon Bronze C87400 ,Copper Alloy,379.0,165.0,120000.0,45000.0,0.31,8800.0,1
ANSI Silicon Bronze C87500 ,Copper Alloy,462.0,207.0,120000.0,45000.0,0.31,8800.0,1
ANSI Silicon Bronze C87600 ,Copper Alloy,455.0,221.0,120000.0,45000.0,0.31,8800.0,1
ANSI Silicon Bronze C87800 ,Copper Alloy,586.0,345.0,120000.0,45000.0,0.31,8800.0,1
ANSI Silicon Bronze C87900 ,Copper Alloy,483.0,241.0,120000.0,45000.0,0.31,8800.0,1
ANSI Tin Bronze C90200 ,Copper Alloy,262.0,110.0,120000.0,45000.0,0.31,8800.0,1
ANSI Tin Bronze C90300 ,Copper Alloy,310.0,145.0,120000.0,45000.0,0.31,8800.0,1
ANSI Tin Bronze C90500 ,Copper Alloy,310.0,152.0,120000.0,45000.0,0.31,8800.0,1
ANSI Tin Bronze C90700 ,Copper Alloy,303.0,152.0,120000.0,45000.0,0.31,8800.0,1
ANSI Tin Bronze C90900 ,Copper Alloy,276.0,138.0,120000.0,45000.0,0.31,8800.0,1
ANSI Tin Bronze C91000 ,Copper Alloy,221.0,172.0,120000.0,45000.0,0.31,8800.0,1
ANSI Tin Bronze C91100 ,Copper Alloy,241.0,172.0,120000.0,45000.0,0.31,8800.0,1
ANSI Tin Bronze C91300 ,Copper Alloy,241.0,207.0,120000.0,45000.0,0.31,8800.0,1
ANSI Tin Bronze C91600 ,Copper Alloy,303.0,152.0,120000.0,45000.0,0.31,8800.0,1
ANSI Tin Bronze C91700 ,Copper Alloy,303.0,152.0,120000.0,45000.0,0.31,8800.0,1
ANSI Leaded Tin Bronze C92200 ,Copper Alloy,276.0,138.0,120000.0,45000.0,0.31,8800.0,1
ANSI Leaded Tin Bronze C92300 ,Copper Alloy,276.0,138.0,120000.0,45000.0,0.31,8800.0,1
ANSI Leaded Tin Bronze C92500 ,Copper Alloy,303.0,138.0,120000.0,45000.0,0.31,8800.0,1
ANSI Leaded Tin Bronze C92600 ,Copper Alloy,303.0,138.0,120000.0,45000.0,0.31,8800.0,1
ANSI Leaded Tin Bronze C92700 ,Copper Alloy,290.0,145.0,120000.0,45000.0,0.31,8800.0,1
ANSI Leaded Tin Bronze C92800 ,Copper Alloy,276.0,207.0,120000.0,45000.0,0.31,8800.0,1
ANSI Leaded Tin Bronze C92900 ,Copper Alloy,324.0,179.0,120000.0,45000.0,0.31,8800.0,1
ANSI High Leaded Tin Bronze C93200 ,Copper Alloy,241.0,124.0,120000.0,45000.0,0.31,8800.0,1
ANSI High Leaded Tin Bronze C93400 ,Copper Alloy,221.0,110.0,120000.0,45000.0,0.31,8800.0,1
ANSI High Leaded Tin Bronze C93500 ,Copper Alloy,221.0,110.0,120000.0,45000.0,0.31,8800.0,1
ANSI High Leaded Tin Bronze C93700 ,Copper Alloy,241.0,124.0,120000.0,45000.0,0.31,8800.0,1
ANSI High Leaded Tin Bronze C93800 ,Copper Alloy,207.0,110.0,120000.0,45000.0,0.31,8800.0,1
ANSI High Leaded Tin Bronze C93900 ,Copper Alloy,221.0,152.0,120000.0,45000.0,0.31,8800.0,1
ANSI High Leaded Tin Bronze C94300 ,Copper Alloy,186.0,90.0,120000.0,45000.0,0.31,8800.0,1
ANSI High Leaded Tin Bronze C94400 ,Copper Alloy,221.0,110.0,120000.0,45000.0,0.31,8800.0,1
ANSI High Leaded Tin Bronze C94500 ,Copper Alloy,172.0,83.0,120000.0,45000.0,0.31,8800.0,1
ANSI Nickel-Tin Bronze C94700 ,Copper Alloy,345.0,159.0,120000.0,45000.0,0.31,8800.0,1
ANSI Nickel-Tin Bronze C94800 ,Copper Alloy,310.0,159.0,120000.0,45000.0,0.31,8800.0,1
ANSI Aluminum Bronze C95200 ,Aluminium,552.0,186.0,120000.0,45000.0,0.32,8800.0,0
ANSI Aluminum Bronze C95300 ,Aluminium,517.0,186.0,120000.0,45000.0,0.32,8800.0,0
ANSI Aluminum Bronze C95400 ,Aluminium,586.0,241.0,120000.0,45000.0,0.32,8800.0,0
ANSI Aluminum Bronze C95500 ,Aluminium,689.0,303.0,120000.0,45000.0,0.32,8800.0,0
ANSI Aluminum Bronze C95600 ,Aluminium,517.0,234.0,120000.0,45000.0,0.32,8800.0,0
ANSI Aluminum Bronze C95700 ,Aluminium,655.0,310.0,120000.0,45000.0,0.32,8800.0,0
ANSI Aluminum Bronze C95800 ,Aluminium,655.0,262.0,120000.0,45000.0,0.32,8800.0,0
ANSI Copper-Nickel C96200 ,Copper Alloy,310.0,172.0,100000.0,37000.0,0.34,8500.0,1
ANSI Copper-Nickel C96300 ,Copper Alloy,517.0,379.0,100000.0,37000.0,0.34,8500.0,1
ANSI Copper-Nickel C96400 ,Copper Alloy,469.0,255.0,100000.0,37000.0,0.34,8500.0,1
ANSI Copper-Nickel C96600 ,Copper Alloy,758.0,483.0,100000.0,37000.0,0.34,8500.0,1
ANSI Nickel Silver C97300 ,Other,241.0,117.0,100000.0,37000.0,0.34,8500.0,3
ANSI Nickel Silver C97400 ,Other,262.0,117.0,100000.0,37000.0,0.34,8500.0,3
ANSI Nickel Silver C97600 ,Other,310.0,165.0,100000.0,37000.0,0.34,8500.0,3
ANSI Nickel Silver C97800 ,Other,379.0,207.0,100000.0,37000.0,0.34,8500.0,3
ANSI Special Alloy C99300 ,Other,655.0,379.0,100000.0,37000.0,0.34,8500.0,3
ANSI Special Alloy C99400 ,Other,455.0,234.0,100000.0,37000.0,0.34,8500.0,3
ANSI Special Alloy C99500 ,Other,483.0,276.0,100000.0,37000.0,0.34,8500.0,3
ANSI Special Alloy C99700 ,Other,379.0,172.0,100000.0,37000.0,0.34,8500.0,3
ANSI Special Alloy C99750 ,Other,448.0,221.0,100000.0,37000.0,0.34,8500.0,3
ANSI Copper Alloy C10100 ,Copper Alloy,221.0,69.0,108000.0,40000.0,0.35,8910.0,1
ANSI Copper Alloy C15000 ,Copper Alloy,200.0,41.0,108000.0,40000.0,0.35,8910.0,1
ANSI Copper Alloy C15500 ,Copper Alloy,276.0,124.0,108000.0,40000.0,0.35,8910.0,1
ANSI Copper Alloy C15715 ,Copper Alloy,359.0,303.0,108000.0,40000.0,0.35,8910.0,1
ANSI Copper Alloy C15720 ,Copper Alloy,441.0,372.0,108000.0,40000.0,0.35,8910.0,1
ANSI Copper Alloy C15760 ,Copper Alloy,483.0,448.0,108000.0,40000.0,0.35,8910.0,1
ANSI Copper Alloy C16200 ,Copper Alloy,241.0,48.0,108000.0,40000.0,0.35,8910.0,1
ANSI Copper Alloy C16500 ,Copper Alloy,276.0,97.0,108000.0,40000.0,0.35,8910.0,1
ANSI Copper Alloy C17000 ,Copper Alloy,483.0,221.0,108000.0,40000.0,0.35,8910.0,1
ANSI Copper Alloy C17300 ,Copper Alloy,469.0,172.0,108000.0,40000.0,0.35,8910.0,1
ANSI Copper Alloy C17500 ,Copper Alloy,310.0,172.0,108000.0,40000.0,0.35,8910.0,1
ANSI Copper Alloy C18200 ,Copper Alloy,234.0,97.0,108000.0,40000.0,0.35,8910.0,1
ANSI Copper Alloy C18900 ,Copper Alloy,262.0,62.0,108000.0,40000.0,0.35,8910.0,1
ANSI Copper Alloy C19000 ,Copper Alloy,262.0,138.0,108000.0,40000.0,0.35,8910.0,1
ANSI Copper Alloy C19100 ,Copper Alloy,248.0,69.0,108000.0,40000.0,0.35,8910.0,1
ANSI Copper Alloy C19200 ,Copper Alloy,255.0,76.0,108000.0,40000.0,0.35,8910.0,1
ANSI Copper Alloy C19400 ,Copper Alloy,310.0,165.0,108000.0,40000.0,0.35,8910.0,1
ANSI Copper Alloy C19500 ,Copper Alloy,552.0,448.0,108000.0,40000.0,0.35,8910.0,1
ANSI Copper Alloy C21000 ,Copper Alloy,234.0,69.0,108000.0,40000.0,0.35,8910.0,1
ANSI Commercial bronze C22000 ,Copper Alloy,255.0,69.0,105000.0,40000.0,0.32,8800.0,1
ANSI Red brass C23000 ,Copper Alloy,269.0,69.0,105000.0,40000.0,0.32,8800.0,1
ANSI Low brass C24000 ,Copper Alloy,290.0,83.0,105000.0,40000.0,0.32,8800.0,1
ANSI Cartridge brass C26000 ,Copper Alloy,303.0,76.0,105000.0,40000.0,0.32,8800.0,1
ANSI Yellow brass C26800 ,Copper Alloy,317.0,97.0,105000.0,40000.0,0.32,8800.0,1
ANSI Muntz metal C28000 ,Other,372.0,145.0,105000.0,40000.0,0.32,8800.0,3
ANSI Leaded commercial bronze C31400 ,Copper Alloy,255.0,83.0,105000.0,40000.0,0.32,8800.0,1
ANSI Low-leaded brass C33000 ,Copper Alloy,324.0,103.0,105000.0,40000.0,0.32,8800.0,1
ANSI High-leaded brass C34200 ,Copper Alloy,338.0,117.0,105000.0,40000.0,0.32,8800.0,1
ANSI Medium-leaded brass C35000 ,Copper Alloy,310.0,90.0,105000.0,40000.0,0.32,8800.0,1
ANSI Leaded Muntz metal C36500 As hot rolled,Other,372.0,138.0,105000.0,40000.0,0.32,8800.0,3
ANSI Architectural bronze C38500 As extruded,Copper Alloy,414.0,138.0,105000.0,40000.0,0.32,8800.0,1
ANSI Copper Alloy C40500 ,Copper Alloy,269.0,83.0,105000.0,40000.0,0.32,8800.0,1
ANSI Copper Alloy C40800 ,Copper Alloy,290.0,90.0,105000.0,40000.0,0.32,8800.0,1
ANSI Copper Alloy C41100 ,Copper Alloy,269.0,76.0,105000.0,40000.0,0.32,8800.0,1
ANSI Copper Alloy C41300 ,Copper Alloy,283.0,83.0,105000.0,40000.0,0.32,8800.0,1
ANSI Copper Alloy C41500 ,Copper Alloy,317.0,117.0,105000.0,40000.0,0.32,8800.0,1
ANSI Copper Alloy C42200 ,Copper Alloy,296.0,103.0,105000.0,40000.0,0.32,8800.0,1
ANSI Copper Alloy C42500 ,Copper Alloy,310.0,124.0,105000.0,40000.0,0.32,8800.0,1
ANSI Copper Alloy C43000 ,Copper Alloy,317.0,124.0,105000.0,40000.0,0.32,8800.0,1
ANSI Copper Alloy C43400 ,Copper Alloy,310.0,103.0,105000.0,40000.0,0.32,8800.0,1
ANSI Copper Alloy C43500 ,Copper Alloy,317.0,110.0,105000.0,40000.0,0.32,8800.0,1
ANSI Copper Alloy C44300 ,Copper Alloy,331.0,124.0,105000.0,40000.0,0.32,8800.0,1
ANSI Copper Alloy C46400 ,Copper Alloy,379.0,172.0,105000.0,40000.0,0.32,8800.0,1
ANSI Copper Alloy C48200 ,Copper Alloy,386.0,172.0,105000.0,40000.0,0.32,8800.0,1
ANSI Copper Alloy C48500 ,Copper Alloy,393.0,172.0,105000.0,40000.0,0.32,8800.0,1
ANSI Copper Alloy C50500 ,Copper Alloy,276.0,97.0,105000.0,40000.0,0.32,8800.0,1
ANSI Copper Alloy C51000 ,Copper Alloy,324.0,131.0,105000.0,40000.0,0.32,8800.0,1
ANSI Copper Alloy C51100 ,Copper Alloy,317.0,345.0,105000.0,40000.0,0.32,8800.0,1
ANSI Copper Alloy C52100 ,Copper Alloy,379.0,165.0,105000.0,40000.0,0.32,8800.0,1
ANSI Copper Alloy C52400 ,Copper Alloy,455.0,193.0,105000.0,40000.0,0.32,8800.0,1
ANSI Copper Alloy C54400 ,Copper Alloy,303.0,131.0,105000.0,40000.0,0.32,8800.0,1
ANSI Copper Alloy C60800 ,Copper Alloy,414.0,186.0,105000.0,40000.0,0.32,8800.0,1
ANSI Copper Alloy C61000 ,Copper Alloy,359.0,117.0,105000.0,40000.0,0.32,8800.0,1
ANSI Copper Alloy C61300 ,Copper Alloy,483.0,207.0,105000.0,40000.0,0.32,8800.0,1
ANSI Copper Alloy C61400 ,Copper Alloy,524.0,228.0,105000.0,40000.0,0.32,8800.0,1
ANSI Copper Alloy C61500 ,Copper Alloy,483.0,152.0,105000.0,40000.0,0.32,8800.0,1
ANSI Copper Alloy C61800 ,Copper Alloy,552.0,269.0,105000.0,40000.0,0.32,8800.0,1
ANSI Copper Alloy C61900 ,Copper Alloy,634.0,338.0,105000.0,40000.0,0.32,8800.0,1
ANSI Copper Alloy C62300 ,Copper Alloy,517.0,241.0,105000.0,40000.0,0.32,8800.0,1
ANSI Copper Alloy C62400 ,Copper Alloy,621.0,276.0,105000.0,40000.0,0.32,8800.0,1
ANSI Copper Alloy C62500 As extruded,Copper Alloy,689.0,379.0,105000.0,40000.0,0.32,8800.0,1
ANSI Copper Alloy C63000 ,Copper Alloy,621.0,345.0,105000.0,40000.0,0.32,8800.0,1
ANSI Copper Alloy C63200 ,Copper Alloy,621.0,310.0,105000.0,40000.0,0.32,8800.0,1
ANSI Copper Alloy C63800 ,Copper Alloy,565.0,372.0,105000.0,40000.0,0.32,8800.0,1
ANSI Copper Alloy C64200 ,Copper Alloy,517.0,241.0,105000.0,40000.0,0.32,8800.0,1
ANSI Copper Alloy C65100 ,Copper Alloy,276.0,103.0,105000.0,40000.0,0.32,8800.0,1
ANSI Copper Alloy C65500 ,Copper Alloy,386.0,145.0,105000.0,40000.0,0.32,8800.0,1
ANSI Copper Alloy C66700 ,Copper Alloy,316.0,83.0,105000.0,40000.0,0.32,8800.0,1
ANSI Copper Alloy C67400 ,Copper Alloy,483.0,234.0,105000.0,40000.0,0.32,8800.0,1
ANSI Copper Alloy C67500 ,Copper Alloy,448.0,207.0,105000.0,40000.0,0.32,8800.0,1
ANSI Copper Alloy C68700 ,Copper Alloy,414.0,186.0,105000.0,40000.0,0.32,8800.0,1
ANSI Copper Alloy C68800 ,Copper Alloy,565.0,379.0,105000.0,40000.0,0.32,8800.0,1
ANSI Copper Alloy C69000 ,Copper Alloy,565.0,359.0,105000.0,40000.0,0.32,8800.0,1
ANSI Copper Alloy C69400 ,Copper Alloy,552.0,276.0,105000.0,40000.0,0.32,8800.0,1
ANSI Copper Alloy C70400 ,Copper Alloy,262.0,276.0,105000.0,40000.0,0.32,8800.0,1
ANSI Copper Alloy C70600 ,Copper Alloy,303.0,110.0,105000.0,40000.0,0.32,8800.0,1
ANSI Copper Alloy C71000 ,Copper Alloy,338.0,90.0,105000.0,40000.0,0.32,8800.0,1
ANSI Copper Alloy C71500 ,Copper Alloy,372.0,138.0,105000.0,40000.0,0.32,8800.0,1
ANSI Copper Alloy C72200 ,Copper Alloy,317.0,124.0,105000.0,40000.0,0.32,8800.0,1
ANSI Copper Alloy C72500 ,Copper Alloy,379.0,152.0,105000.0,40000.0,0.32,8800.0,1
ANSI Copper Alloy C73500 ,Copper Alloy,345.0,103.0,105000.0,40000.0,0.32,8800.0,1
ANSI Copper Alloy C74500 ,Copper Alloy,338.0,124.0,105000.0,40000.0,0.32,8800.0,1
ANSI Copper Alloy C75200 ,Copper Alloy,386.0,172.0,105000.0,40000.0,0.32,8800.0,1
ANSI Copper Alloy C75400 ,Copper Alloy,365.0,124.0,105000.0,40000.0,0.32,8800.0,1
ANSI Copper Alloy C75700 ,Copper Alloy,359.0,124.0,105000.0,40000.0,0.32,8800.0,1
ANSI Copper Alloy C76390 ,Copper Alloy,621.0,586.0,105000.0,40000.0,0.32,8800.0,1
ANSI Copper Alloy C77000 ,Copper Alloy,414.0,186.0,105000.0,40000.0,0.32,8800.0,1
ANSI Copper Alloy C78200 ,Copper Alloy,365.0,159.0,105000.0,40000.0,0.32,8800.0,1
ANSI Aluminum Alloy 201.0 Cast (T7),Iron,414.0,345.0,73000.0,26000.0,0.33,6110.0,2
ANSI Aluminum Alloy 204.0 Cast (T4),Iron,310.0,193.0,73000.0,26000.0,0.33,6110.0,2
ANSI Aluminum Alloy 208.0 Cast (F),Iron,131.0,83.0,73000.0,26000.0,0.33,6110.0,2
ANSI Aluminum Alloy 242.0 Cast (T61),Iron,221.0,138.0,73000.0,26000.0,0.33,6110.0,2
ANSI Aluminum Alloy 242.0 Cast (T77),Iron,165.0,90.0,73000.0,26000.0,0.33,6110.0,2
ANSI Aluminum Alloy 295.0 Cast (T4),Iron,200.0,90.0,73000.0,26000.0,0.33,6110.0,2
ANSI Aluminum Alloy 295.0 Cast (T6),Iron,221.0,138.0,73000.0,26000.0,0.33,6110.0,2
ANSI Aluminum Alloy 295.0 Cast (T62),Iron,248.0,193.0,73000.0,26000.0,0.33,6110.0,2
ANSI Aluminum Alloy 295.0 Cast (T7),Iron,200.0,110.0,73000.0,26000.0,0.33,6110.0,2
ANSI Aluminum Alloy 319.0 Cast (F),Iron,159.0,90.0,73000.0,26000.0,0.33,6110.0,2
ANSI Aluminum Alloy 319.0 Cast (T6),Iron,214.0,138.0,73000.0,26000.0,0.33,6110.0,2
ANSI Aluminum Alloy 328.0 Cast (F),Iron,172.0,97.0,73000.0,26000.0,0.33,6110.0,2
ANSI Aluminum Alloy 328.0 Cast (T6),Iron,234.0,145.0,73000.0,26000.0,0.33,6110.0,2
ANSI Aluminum Alloy 355.0 Cast (T51),Iron,172.0,124.0,73000.0,26000.0,0.33,6110.0,2
ANSI Aluminum Alloy 355.0 Cast (T6),Iron,221.0,138.0,73000.0,26000.0,0.33,6110.0,2
ANSI Aluminum Alloy 355.0 Cast (T71),Iron,207.0,152.0,73000.0,26000.0,0.33,6110.0,2
ANSI Aluminum Alloy C355.0 Cast (T6),Iron,248.0,172.0,73000.0,26000.0,0.33,6110.0,2
ANSI Aluminum Alloy 356.0 Cast (T51),Iron,159.0,110.0,73000.0,26000.0,0.33,6110.0,2
ANSI Aluminum Alloy 356.0 Cast (T6),Iron,207.0,138.0,73000.0,26000.0,0.33,6110.0,2
ANSI Aluminum Alloy 356.0 Cast (T7),Iron,214.0,200.0,73000.0,26000.0,0.33,6110.0,2
ANSI Aluminum Alloy 356.0 Cast (T71),Iron,172.0,124.0,73000.0,26000.0,0.33,6110.0,2
ANSI Aluminum Alloy A356.0 Cast (T6),Iron,234.0,165.0,73000.0,26000.0,0.33,6110.0,2
ANSI Aluminum Alloy 443.0 Cast (F),Iron,117.0,48.0,73000.0,26000.0,0.33,6110.0,2
ANSI Aluminum Alloy B443.0 Cast (F),Iron,117.0,41.0,73000.0,26000.0,0.33,6110.0,2
ANSI Aluminum Alloy 512.0 Cast (F),Iron,117.0,69.0,73000.0,26000.0,0.33,6110.0,2
ANSI Aluminum Alloy 514.0 Cast (F),Iron,152.0,62.0,73000.0,26000.0,0.33,6110.0,2
ANSI Aluminum Alloy 520.0 Cast (T4),Iron,290.0,152.0,73000.0,26000.0,0.33,6110.0,2
ANSI Aluminum Alloy 535.0 Cast (F or T5),Iron,241.0,124.0,73000.0,26000.0,0.33,6110.0,2
ANSI Aluminum Alloy 705.0 Cast (F or T5),Iron,207.0,117.0,73000.0,26000.0,0.33,6110.0,2
ANSI Aluminum Alloy 707.0 Cast (T5),Iron,228.0,152.0,73000.0,26000.0,0.33,6110.0,2
ANSI Aluminum Alloy 707.0 Cast (T7),Iron,255.0,207.0,73000.0,26000.0,0.33,6110.0,2
ANSI Aluminum Alloy 710.0 Cast (F or T5),Iron,221.0,138.0,73000.0,26000.0,0.33,6110.0,2
ANSI Aluminum Alloy 712.0 Cast (F or T5),Iron,234.0,172.0,73000.0,26000.0,0.33,6110.0,2
ANSI Aluminum Alloy 713.0 Cast (F or T5),Iron,221.0,152.0,73000.0,26000.0,0.33,6110.0,2
ANSI Aluminum Alloy 771.0 Cast (T5),Iron,290.0,262.0,73000.0,26000.0,0.33,6110.0,2
ANSI Aluminum Alloy 771.0 Cast (T51),Iron,221.0,186.0,73000.0,26000.0,0.33,6110.0,2
ANSI Aluminum Alloy 771.0 Cast (T52),Iron,248.0,207.0,73000.0,26000.0,0.33,6110.0,2
ANSI Aluminum Alloy 771.0 Cast (T53),Iron,248.0,186.0,73000.0,26000.0,0.33,6110.0,2
ANSI Aluminum Alloy 771.0 Cast (T6),Iron,290.0,241.0,73000.0,26000.0,0.33,6110.0,2
ANSI Aluminum Alloy 771.0 Cast (T71),Iron,331.0,310.0,73000.0,26000.0,0.33,6110.0,2
ANSI Aluminum Alloy 852.0 Cast (T5),Iron,165.0,124.0,73000.0,26000.0,0.33,6110.0,2
ANSI Aluminum Alloy 1060-O Wrought,Aluminium,69.0,28.0,73000.0,26000.0,0.33,6110.0,0
ANSI Aluminum Alloy 1060-H12 Wrought,Aluminium,83.0,76.0,73000.0,26000.0,0.33,6110.0,0
ANSI Aluminum Alloy 1060-H14 Wrought,Aluminium,97.0,90.0,73000.0,26000.0,0.33,6110.0,0
ANSI Aluminum Alloy 1060-H16 Wrought,Aluminium,110.0,103.0,73000.0,26000.0,0.33,6110.0,0
ANSI Aluminum Alloy 1060-H18 Wrought,Aluminium,131.0,124.0,73000.0,26000.0,0.33,6110.0,0
ANSI Aluminum Alloy 1100-O Wrought,Aluminium,90.0,34.0,73000.0,26000.0,0.33,6110.0,0
ANSI Aluminum Alloy 1100-H12 Wrought,Aluminium,110.0,103.0,73000.0,26000.0,0.33,6110.0,0
ANSI Aluminum Alloy 1100-H14 Wrought,Aluminium,124.0,117.0,73000.0,26000.0,0.33,6110.0,0
ANSI Aluminum Alloy 1100-H16 Wrought,Aluminium,145.0,138.0,73000.0,26000.0,0.33,6110.0,0
ANSI Aluminum Alloy 1100-H18 Wrought,Aluminium,165.0,152.0,73000.0,26000.0,0.33,6110.0,0
ANSI Aluminum Alloy 1350-O Wrought,Aluminium,83.0,28.0,73000.0,26000.0,0.33,6110.0,0
ANSI Aluminum Alloy 1350-H12 Wrought,Aluminium,97.0,83.0,73000.0,26000.0,0.33,6110.0,0
ANSI Aluminum Alloy 1350-H14 Wrought,Aluminium,110.0,97.0,73000.0,26000.0,0.33,6110.0,0
ANSI Aluminum Alloy 1350-H16 Wrought,Aluminium,124.0,110.0,73000.0,26000.0,0.33,6110.0,0
ANSI Aluminum Alloy 1350-H19 Wrought,Aluminium,186.0,165.0,73000.0,26000.0,0.33,6110.0,0
ANSI Aluminum Alloy 2011-T3 Wrought,Aluminium,379.0,296.0,73000.0,26000.0,0.33,6110.0,0
ANSI Aluminum Alloy 2011-T8 Wrought,Aluminium,407.0,310.0,73000.0,26000.0,0.33,6110.0,0
ANSI Aluminum Alloy 2014-O Wrought,Aluminium,186.0,97.0,73000.0,26000.0,0.33,6110.0,0
ANSI Aluminum Alloy 2014-T4 Wrought,Aluminium,427.0,290.0,73000.0,26000.0,0.33,6110.0,0
ANSI Aluminum Alloy 2014-T451 Wrought,Aluminium,427.0,290.0,73000.0,26000.0,0.33,6110.0,0
ANSI Aluminum Alloy 2014-T6 Wrought,Aluminium,483.0,414.0,73000.0,26000.0,0.33,6110.0,0
ANSI Aluminum Alloy 2014-T651 Wrought,Aluminium,483.0,414.0,73000.0,26000.0,0.33,6110.0,0
ANSI Aluminum Alloy Alclad 2014-O Wrought,Aluminium,172.0,69.0,73000.0,26000.0,0.33,6110.0,0
ANSI Aluminum Alloy Alclad 2014-T3 Wrought,Aluminium,434.0,276.0,73000.0,26000.0,0.33,6110.0,0
ANSI Aluminum Alloy Alclad 2014-T4 Wrought,Aluminium,421.0,255.0,73000.0,26000.0,0.33,6110.0,0
ANSI Aluminum Alloy Alclad 2014-T451 Wrought,Aluminium,421.0,255.0,73000.0,26000.0,0.33,6110.0,0
ANSI Aluminum Alloy Alclad 2014-T6 Wrought,Aluminium,469.0,414.0,73000.0,26000.0,0.33,6110.0,0
ANSI Aluminum Alloy Alclad 2014-T651 Wrought,Aluminium,469.0,414.0,73000.0,26000.0,0.33,6110.0,0
ANSI Aluminum Alloy 2017-O Wrought,Aluminium,179.0,69.0,73000.0,26000.0,0.33,6110.0,0
ANSI Aluminum Alloy 2017-T4 Wrought,Aluminium,427.0,276.0,73000.0,26000.0,0.33,6110.0,0
ANSI Aluminum Alloy 2017-T451 Wrought,Aluminium,427.0,276.0,73000.0,26000.0,0.33,6110.0,0
ANSI Aluminum Alloy 2018-T61 Wrought,Aluminium,421.0,317.0,73000.0,26000.0,0.33,6110.0,0
ANSI Aluminum Alloy 2024-O Wrought,Aluminium,186.0,76.0,73000.0,26000.0,0.33,6110.0,0
ANSI Aluminum Alloy 2024-T3 Wrought,Aluminium,483.0,345.0,73000.0,26000.0,0.33,6110.0,0
ANSI Aluminum Alloy 2024-T351 Wrought,Aluminium,469.0,324.0,73000.0,26000.0,0.33,6110.0,0
ANSI Aluminum Alloy 2024-T4 Wrought,Aluminium,469.0,324.0,73000.0,26000.0,0.33,6110.0,0
ANSI Aluminum Alloy 2024-T361 Wrought,Aluminium,496.0,393.0,73000.0,26000.0,0.33,6110.0,0
ANSI Aluminum Alloy Alclad 2024-O Wrought,Aluminium,179.0,76.0,73000.0,26000.0,0.33,6110.0,0
ANSI Aluminum Alloy Alclad 2024-T3 Wrought,Aluminium,448.0,310.0,73000.0,26000.0,0.33,6110.0,0
ANSI Aluminum Alloy Alclad 2024-T351 Wrought,Aluminium,441.0,290.0,73000.0,26000.0,0.33,6110.0,0
ANSI Aluminum Alloy Alclad 2024-T4 Wrought,Aluminium,441.0,290.0,73000.0,26000.0,0.33,6110.0,0
ANSI Aluminum Alloy Alclad 202024-T361 Wrought,Aluminium,462.0,365.0,73000.0,26000.0,0.33,6110.0,0
ANSI Aluminum Alloy Alclad 2024-T81 Wrought,Aluminium,448.0,414.0,73000.0,26000.0,0.33,6110.0,0
ANSI Aluminum Alloy Alclad 2024-T851 Wrought,Aluminium,448.0,414.0,73000.0,26000.0,0.33,6110.0,0
ANSI Aluminum Alloy Alclad 2024-T861 Wrought,Aluminium,483.0,455.0,73000.0,26000.0,0.33,6110.0,0
ANSI Aluminum Alloy 2025-T6 Wrought,Aluminium,400.0,255.0,73000.0,26000.0,0.33,6110.0,0
ANSI Aluminum Alloy 2036-T4 Wrought,Aluminium,338.0,193.0,73000.0,26000.0,0.33,6110.0,0
ANSI Aluminum Alloy 2117-T4 Wrought,Aluminium,296.0,165.0,73000.0,26000.0,0.33,6110.0,0
ANSI Aluminum Alloy 2218-T72 Wrought,Aluminium,331.0,255.0,73000.0,26000.0,0.33,6110.0,0
ANSI Aluminum Alloy 2219-O Wrought,Aluminium,172.0,76.0,73000.0,26000.0,0.33,6110.0,0
ANSI Aluminum Alloy 2219-T42 Wrought,Aluminium,359.0,186.0,73000.0,26000.0,0.33,6110.0,0
ANSI Aluminum Alloy 2219-T31 Wrought,Aluminium,359.0,248.0,73000.0,26000.0,0.33,6110.0,0
ANSI Aluminum Alloy 2219-T351 Wrought,Aluminium,359.0,248.0,73000.0,26000.0,0.33,6110.0,0
ANSI Aluminum Alloy 2219-T37 Wrought,Aluminium,393.0,317.0,73000.0,26000.0,0.33,6110.0,0
ANSI Aluminum Alloy 2219-T62 Wrought,Aluminium,414.0,290.0,73000.0,26000.0,0.33,6110.0,0
ANSI Aluminum Alloy 2219-T81 Wrought,Aluminium,455.0,352.0,73000.0,26000.0,0.33,6110.0,0
ANSI Aluminum Alloy 2219-T851 Wrought,Aluminium,455.0,352.0,73000.0,26000.0,0.33,6110.0,0
ANSI Aluminum Alloy 2219-T87 Wrought,Aluminium,476.0,393.0,73000.0,26000.0,0.33,6110.0,0
ANSI Aluminum Alloy 3003-O Wrought,Aluminium,110.0,41.0,73000.0,26000.0,0.33,6110.0,0
ANSI Aluminum Alloy 3003-H12 Wrought,Aluminium,131.0,124.0,73000.0,26000.0,0.33,6110.0,0
ANSI Aluminum Alloy 3003-H14 Wrought,Aluminium,152.0,145.0,73000.0,26000.0,0.33,6110.0,0
ANSI Aluminum Alloy 3003-H16 Wrought,Aluminium,179.0,172.0,73000.0,26000.0,0.33,6110.0,0
ANSI Aluminum Alloy 3003-H18 Wrought,Aluminium,200.0,186.0,73000.0,26000.0,0.33,6110.0,0
ANSI Aluminum Alloy Alclad 3003-O Wrought,Aluminium,110.0,41.0,73000.0,26000.0,0.33,6110.0,0
ANSI Aluminum Alloy Alclad 3003-H12 Wrought,Aluminium,131.0,124.0,73000.0,26000.0,0.33,6110.0,0
ANSI Aluminum Alloy Alclad 3003-H14 Wrought,Aluminium,152.0,145.0,73000.0,26000.0,0.33,6110.0,0
ANSI Aluminum Alloy Alclad 3003-H16 Wrought,Aluminium,179.0,172.0,73000.0,26000.0,0.33,6110.0,0
ANSI Aluminum Alloy Alclad 3003-H18 Wrought,Aluminium,200.0,186.0,73000.0,26000.0,0.33,6110.0,0
ANSI Aluminum Alloy 3004-O Wrought,Aluminium,179.0,69.0,73000.0,26000.0,0.33,6110.0,0
ANSI Aluminum Alloy 3004-H32 Wrought,Aluminium,214.0,172.0,73000.0,26000.0,0.33,6110.0,0
ANSI Aluminum Alloy 3004-H34 Wrought,Aluminium,241.0,200.0,73000.0,26000.0,0.33,6110.0,0
ANSI Aluminum Alloy 3004-H36 Wrought,Aluminium,262.0,228.0,73000.0,26000.0,0.33,6110.0,0
ANSI Aluminum Alloy 3004-H38 Wrought,Aluminium,283.0,248.0,73000.0,26000.0,0.33,6110.0,0
ANSI Aluminum Alloy Alclad 3004-O Wrought,Aluminium,179.0,69.0,73000.0,26000.0,0.33,6110.0,0
ANSI Aluminum Alloy Alclad 3004-H32 Wrought,Aluminium,214.0,172.0,73000.0,26000.0,0.33,6110.0,0
ANSI Aluminum Alloy Alclad 3004-H34 Wrought,Aluminium,241.0,200.0,73000.0,26000.0,0.33,6110.0,0
ANSI Aluminum Alloy Alclad 3004-H36 Wrought,Aluminium,262.0,228.0,73000.0,26000.0,0.33,6110.0,0
ANSI Aluminum Alloy Alclad 3004-H38 Wrought,Aluminium,283.0,248.0,73000.0,26000.0,0.33,6110.0,0
ANSI Aluminum Alloy 3105-O Wrought,Aluminium,117.0,55.0,73000.0,26000.0,0.33,6110.0,0
ANSI Aluminum Alloy 3105-H12 Wrought,Aluminium,152.0,131.0,73000.0,26000.0,0.33,6110.0,0
ANSI Aluminum Alloy 3105-H14 Wrought,Aluminium,172.0,152.0,73000.0,26000.0,0.33,6110.0,0
ANSI Aluminum Alloy 3105-H16 Wrought,Aluminium,193.0,172.0,73000.0,26000.0,0.33,6110.0,0
ANSI Aluminum Alloy 3105-H18 Wrought,Aluminium,214.0,193.0,73000.0,26000.0,0.33,6110.0,0
ANSI Aluminum Alloy 3105-H25 Wrought,Aluminium,179.0,159.0,73000.0,26000.0,0.33,6110.0,0
ANSI Aluminum Alloy 4032-T6 Wrought,Aluminium,379.0,317.0,73000.0,26000.0,0.33,6110.0,0
ANSI Aluminum Alloy 5005-O Wrought,Aluminium,124.0,41.0,73000.0,26000.0,0.33,6110.0,0
ANSI Aluminum Alloy 5005-H12 Wrought,Aluminium,138.0,131.0,73000.0,26000.0,0.33,6110.0,0
ANSI Aluminum Alloy 5005-H14 Wrought,Aluminium,159.0,152.0,73000.0,26000.0,0.33,6110.0,0
ANSI Aluminum Alloy 5005-H16 Wrought,Aluminium,179.0,172.0,73000.0,26000.0,0.33,6110.0,0
ANSI Aluminum Alloy 5005-H18 Wrought,Aluminium,200.0,193.0,73000.0,26000.0,0.33,6110.0,0
ANSI Aluminum Alloy 5005-H32 Wrought,Aluminium,138.0,117.0,73000.0,26000.0,0.33,6110.0,0
ANSI Aluminum Alloy 5005-H34 Wrought,Aluminium,159.0,138.0,73000.0,26000.0,0.33,6110.0,0
ANSI Aluminum Alloy 5005-H36 Wrought,Aluminium,179.0,165.0,73000.0,26000.0,0.33,6110.0,0
ANSI Aluminum Alloy 5005-H38 Wrought,Aluminium,200.0,186.0,73000.0,26000.0,0.33,6110.0,0
ANSI Aluminum Alloy 5050-O Wrought,Aluminium,145.0,55.0,73000.0,26000.0,0.33,6110.0,0
